Repository: Morshedvarzandeh/battery-data

# Lemonergy Battery Data

## Battery specifications and datasheet references for engineers

A free, open engineering library from **Lemonergy**. Find battery cells, packs,
electrical components and patent research, with links back to the source behind
each specification.

**[Browse batteries by manufacturer and model](catalog/README.md)** ·
**[Browse component datasheets](components/catalog.md)** ·
**[Compare BMS and release evidence](components/bms.md)** ·
**[Dates and technology timeline](catalog/dates.md)** ·
**[Explore patent research](docs/08-patents.md)**

No account or database setup is needed to browse the GitHub library. Choose a
manufacturer, find a model, and open its specification record and source document.

**Library snapshot, 2026-10-11: 3,454 accepted battery product records; 110
battery records remain on documented holds.** The [October publication review](docs/16-catalog-publication-2026-10-04.md)
accepted 1,284 additional battery models and 152 electrical components, including
the 1,256-model LiPol batch, sodium-ion and semi-solid cells, and recent LG, EVE,
CATL and CALB source claims. Original units, source limitations and missing test
conditions remain visible in the published records.
The September acceptance review accepted 297 existing candidates and 1,791
distinct models from manufacturer catalogs. Most additions are historical
lithium-polymer models (2013/2019); current availability and undisclosed test
conditions are not implied. See the [review report](docs/09-catalog-review-2026-09.md)
for sources, exclusions, and a decision for every pending record reviewed.

For a focused view of recent technology, the
[current cell research set](docs/15-current-cell-research-set.md) selects 40
source-linked records across LG Energy Solution, EVE, CATL, CALB,
HiNa, HiTHIUM and WeLion. It covers LFP, sodium-ion, semi-solid, high-energy EV
and high-power cylindrical cells. Its 25 accepted records are in the public
catalog; 15 remain pending. Each entry states its review status. The collection
supports screening and does not establish design suitability.

The separate patent review layer currently holds 1,056 deduplicated publication
candidates (255 CORDIS-linked and 801 EPO Linked Open EP Data candidates), plus
383 company/research-organisation profiles. None enters the accepted library
without DOCDB-family resolution and human approval.

The [electrical component library](components/README.md) has **176 accepted records
with 871 sourced observations** across eight categories, including BMS.
[Compare 24 BMS records from 12 manufacturers/brands](components/bms.md), including
five Lithium Balance products, with source links and explicit release-date evidence.
Families, controllers and configurations retain their scope; unknown releases,
announced products and legacy support are visible. See the [BMS review](docs/17-bms-market-and-release-dates.md).
The [weekly research agent](agents/weekly-research/AGENT.md) covers patents and all
eight categories. Components and patents are counted separately from batteries.

## Start with your engineering question

| I am looking for… | Start here |
|---|---|
| A battery model and its datasheet | [Manufacturer and model index](catalog/README.md) |
| Voltage, capacity, dimensions or current limits | Open a model's specification record; each observation includes its units and conditions |
| Contactors, fuses, precharge contactors, inverters, DC/DC converters or chargers | [Component catalog](components/catalog.md), with review status |
| BMS products, interfaces and release dates | [BMS comparison](components/bms.md) |
| Technology generations, release dates and specification age | [Date coverage and timeline](catalog/dates.md); unknown dates and roadmap targets stay explicit |
| Battery-related patents and companies | [Patent research guide](docs/08-patents.md) |
| How a specification was checked | [September review report](docs/09-catalog-review-2026-09.md) |
| Data integration in your engineering tools | [Lemonergy Data & API](https://lemonergy.com/#measure); the GitHub data stays free |
| A missing model or a correction | [Submit a source](docs/06-submitting-a-datasheet.md) |

### Ingesting a cycler file

```bash
python tools/cyclers.py sniff  data/raw/cell_A.csv     # identify the format
python tools/cyclers.py ingest data/raw/cell_A.csv \
    --unit unit/lab/50E-001 --provenance 5 --c-rate-ref-ah 4.9
```

Conventions are detected, not assumed — current sign is inferred from whether
capacity accumulates while current is positive, cross-checked against the
instrument's own step-type labels. Where it cannot be determined, the run is
flagged rather than silently defaulted.

### Data integration

The free records can be downloaded and queried locally. For the paid API and
integration service, visit [Lemonergy’s data island](https://lemonergy.com/#measure).
API hosting, customer keys and billing are separate from this public library.

File: contrib/models/kokam/slpb75106100-ecker2015.json
{
 "schema_version": "1",
 "model": {
  "uid": "model/kokam/slpb75106100/ecker2015",
  "name": "Ecker2015 parameter set for the SLPB 75106100 (PyBaMM v24.1)",
  "kind": "dfn_parameter_set",
  "format_name": "pybamm_dict",
  "format_version": "PyBaMM v24.1",
  "product_uid": "cell/kokam/slpb75106100",
  "reference_temperature_c": 23.0,
  "notes": "Parameters for a Kokam SLPB 75106100 cell, from the papers :footcite:t:`Ecker2015i`\nand :footcite:t:`Ecker2015ii`\n\nThe tab placement parameters are taken from measurements in :footcite:t:`Hales2019`\n\nThe thermal material properties are for a 5 Ah power pouch cell by Kokam. The data\nare extracted from :footcite:t:`Zhao2018`\n\nGraphite negative electrode parameters\n^^^^^^^^^^^^^^^^^^^^^^^^^^^^^^^^^^^^^^\n\nThe fits to data for the electrode and electrolyte properties are those provided\nby Dr. Simon O'Kane in the paper :footcite:t:`Richardson2020`\n\nSEI parameters are example parameters for SEI growth from the papers\n:footcite:t:`Ramadass2004`, :footcite:t:`ploehn2004solvent`,\n:footcite:t:`single2018identifying`, :footcite:t:`safari2008multimodal`, and\n:footcite:t:`Yang2017`\n\n.. note::\n    This parameter set does not claim to be representative of the true parameter\n    values. Instead these are parameter values that were used to fit SEI models to\n    observed experimental data in the referenced papers."
 },
 "source": {
  "uid": "src/pybamm-v24.1-ecker2015",
  "kind": "journal_article",
  "title": "{Parameterization of a Physico-Chemical Model of a Lithium-Ion Battery: I. Determination of Parameters}",
  "doi": "10.1149/2.0551509jes",
  "url": "https://raw.githubusercontent.com/pybamm-team/PyBaMM/v24.1/pybamm/input/parameters/lithium_ion/Ecker2015.py",
  "sha256": "0281d8f901a188a4c246f5a2758a0b453fa0944e128109af6eb9e4765e95ef3d",
  "license": "BSD-3-Clause (PyBaMM); parameter values as published in the cited articles",
  "note": "Values read from PyBaMM's Ecker2015.py at tag v24.1, which cites the articles listed under citations. Function-valued parameters carry the source code of the fitted expression. The set's own note applies: these are values used to fit models in the cited papers, not guaranteed cell parameters."
 },
 "citations": [
  {
   "key": "Ecker2015i",
   "doi": "10.1149/2.0551509jes",
   "title": "{Parameterization of a Physico-Chemical Model of a Lithium-Ion Battery: I. Determination of Parameters}",
   "journal": "Journal of the Electrochemical Society",
   "year": "2015",
   "author": "Ecker, Madeleine and Tran, Thi Kim Dung and Dechent, Philipp and K{\\\"a}bitz, Stefan and Warnecke, Alexander and Sauer, Dirk Uwe"
  },
  {
   "key": "Ecker2015ii",
   "doi": "10.1149/2.0541509jes",
   "title": "{Parameterization of a Physico-Chemical Model of a Lithium-Ion Battery: II. Model Validation}",
   "journal": "Journal of The Electrochemical Society",
   "year": "2015",
   "author": "Ecker, Madeleine and K{\\\"a}bitz, Stefan and Laresgoiti, Izaro and Sauer, Dirk Uwe"
  },
  {
   "key": "Hales2019",
   "doi": null,
   "title": "The cell cooling coefficient: a standard to define heat rejection from lithium-ion batteries",
   "journal": "Journal of The Electrochemical Society",
   "year": "2019",
   "author": "Hales, Alastair and Diaz, Laura Bravo and Marzook, Mohamed Waseem and Zhao, Yan and Patel, Yatish and Offer, Gregory"
  },
  {
   "key": "Ramadass2004",
   "doi": "10.1149/1.1634273",
   "title": "Development of first principles capacity fade model for Li-ion cells",
   "journal": "Journal of the Electrochemical Society",
   "year": "2004",
   "author": "Ramadass, P and Haran, Bala and Gomadam, Parthasarathy M and White, Ralph and Popov, Branko N"
  },
  {
   "key": "Richardson2020",
   "doi": "10.1016/j.electacta.2020.135862",
   "title": "Generalised single particle models for high-rate operation of graded lithium-ion electrodes: systematic derivation and validation",
   "journal": "Electrochimica Acta",
   "year": "2020",
   "author": "Richardson, Giles and Korotkin, Ivan and Ranom, Rahifa and Castle, Michael and Foster, Jamie M."
  },
  {
   "key": "Yang2017",
   "doi": "10.1016/j.jpowsour.2017.05.110",
   "title": "Modeling of lithium plating induced aging of lithium-ion batteries: Transition from linear to nonlinear aging",
   "journal": "Journal of Power Sources",
   "year": "2017",
   "author": "Yang, Xiao Guang and Leng, Yongjun and Zhang, Guangsheng and Ge, Shanhai and Wang, Chao Yang"
  },
  {
   "key": "Zhao2018",
   "doi": null,
   "title": "Modeling the effects of thermal gradients induced by tab and surface cooling on lithium ion cell performance",
   "journal": "Journal of The Electrochemical Society",
   "year": "2018",
   "author": "Zhao, Yan and Patel, Yatish and Zhang, Teng and Offer, Gregory J"
  },
  {
   "key": "ploehn2004solvent",
   "doi": null,
   "title": "Solvent diffusion model for aging of lithium-ion battery cells",
   "journal": "Journal of The Electrochemical Society",
   "year": "2004",
   "author": "Ploehn, Harry J and Ramadass, Premanand and White, Ralph E"
  },
  {
   "key": "safari2008multimodal",
   "doi": null,
   "title": "Multimodal physics-based aging model for life prediction of Li-ion batteries",
   "journal": "Journal of The Electrochemical Society",
   "year": "2008",
   "author": "Safari, M and Morcrette, Mathieu and Teyssot, A and Delacourt, Charles"
  },
  {
   "key": "single2018identifying",
   "doi": null,
   "title": "Identifying the mechanism of continued growth of the solid--electrolyte interphase",
   "journal": "ChemSusChem",
   "year": "2018",
   "author": "Single, Fabian and Latz, Arnulf and Horstmann, Birger"
  }
 ],
 "payload": {
  "chemistry": "lithium_ion",
  "Ratio of lithium moles to SEI moles": 2.0,
  "Inner SEI reaction proportion": 0.5,
  "Inner SEI partial molar volume [m3.mol-1]": 9.585e-05,
  "Outer SEI partial molar volume [m3.mol-1]": 9.585e-05,
  "SEI reaction exchange current density [A.m-2]": 1.5e-07,
  "SEI resistivity [Ohm.m]": 200000.0,
  "Outer SEI solvent diffusivity [m2.s-1]": 2.5000000000000002e-22,
  "Bulk solvent concentration [mol.m-3]": 2636.0,
  "Inner SEI open-circuit potential [V]": 0.1,
  "Outer SEI open-circuit potential [V]": 0.8,
  "Inner SEI electron conductivity [S.m-1]": 8.95e-14,
  "Inner SEI lithium interstitial diffusivity [m2.s-1]": 1e-20,
  "Lithium interstitial reference concentration [mol.m-3]": 15.0,
  "Initial inner SEI thickness [m]": 2.5e-09,
  "Initial outer SEI thickness [m]": 2.5e-09,
  "EC initial concentration in electrolyte [mol.m-3]": 4541.0,
  "EC diffusivity [m2.s-1]": 2e-18,
  "SEI kinetic rate constant [m.s-1]": 1e-12,
  "SEI open-circuit potential [V]": 0.4,
  "SEI growth activation energy [J.mol-1]": 0.0,
  "Negative electrode reaction-driven LAM factor [m3.mol-1]": 0.0,
  "Positive electrode reaction-driven LAM factor [m3.mol-1]": 0.0,
  "Negative current collector thickness [m]": 1.4e-05,
  "Negative electrode thickness [m]": 7.4e-05,
  "Separator thickness [m]": 2e-05,
  "Positive electrode thickness [m]": 5.4e-05,
  "Positive current collector thickness [m]": 1.5e-05,
  "Electrode height [m]": 0.101,
  "Electrode width [m]": 0.085,
  "Negative tab width [m]": 0.007,
  "Negative tab centre y-coordinate [m]": 0.0045,
  "Negative tab centre z-coordinate [m]": 0.101,
  "Positive tab width [m]": 0.0069,
  "Positive tab centre y-coordinate [m]": 0.0309,
  "Positive tab centre z-coordinate [m]": 0.101,
  "Cell cooling surface area [m2]": 0.0172,
  "Cell volume [m3]": 1.52e-06,
  "Negative current collector conductivity [S.m-1]": 58411000.0,
  "Positive current collector conductivity [S.m-1]": 36914000.0,
  "Negative current collector density [kg.m-3]": 8933.0,
  "Positive current collector density [kg.m-3]": 2702.0,
  "Negative current collector specific heat capacity [J.kg-1.K-1]": 385.0,
  "Positive current collector specific heat capacity [J.kg-1.K-1]": 903.0,
  "Negative current collector thermal conductivity [W.m-1.K-1]": 398.0,
  "Positive current collector thermal conductivity [W.m-1.K-1]": 238.0,
  "Nominal cell capacity [A.h]": 0.15625,
  "Current function [A]": 0.15652,
  "Contact resistance [Ohm]": 0,
  "Negative electrode conductivity [S.m-1]": 14.0,
  "Maximum concentration in negative electrode [mol.m-3]": 31920.0,
  "Negative electrode diffusivity [m2.s-1]": {
   "function": "graphite_diffusivity_Ecker2015",
   "source": null
  },
  "Negative electrode OCP [V]": {
   "function": "graphite_ocp_Ecker2015",
   "source": null
  },
  "Negative electrode porosity": 0.329,
  "Negative electrode active material volume fraction": 0.372403,
  "Negative particle radius [m]": 1.37e-05,
  "Negative electrode Bruggeman coefficient (electrolyte)": 1.6372789338386007,
  "Negative electrode Bruggeman coefficient (electrode)": 0.0,
  "Negative electrode exchange-current density [A.m-2]": {
   "function": "graphite_electrolyte_exchange_current_density_Ecker2015",
   "source": null
  },
  "Negative electrode density [kg.m-3]": 1555.0,
  "Negative electrode specific heat capacity [J.kg-1.K-1]": 1437.0,
  "Negative electrode thermal conductivity [W.m-1.K-1]": 1.58,
  "Negative electrode OCP entropic change [V.K-1]": 0.0,
  "Positive electrode conductivity [S.m-1]": 68.1,
  "Maximum concentration in positive electrode [mol.m-3]": 48580.0,
  "Positive electrode diffusivity [m2.s-1]": {
   "function": "nco_diffusivity_Ecker2015",
   "source": null
  },
  "Positive electrode OCP [V]": {
   "function": "nco_ocp_Ecker2015",
   "source": null
  },
  "Positive electrode porosity": 0.296,
  "Positive electrode active material volume fraction": 0.40832,
  "Positive particle radius [m]": 6.5e-06,
  "Positive electrode Bruggeman coefficient (electrolyte)": 1.5442267190786427,
  "Positive electrode Bruggeman coefficient (electrode)": 0.0,
  "Positive electrode exchange-current density [A.m-2]": {
   "function": "nco_electrolyte_exchange_current_density_Ecker2015",
   "source": null
  },
  "Positive electrode density [kg.m-3]": 2895.0,
  "Positive electrode specific heat capacity [J.kg-1.K-1]": 1270.0,
  "Positive electrode thermal conductivity [W.m-1.K-1]": 1.04,
  "Positive electrode OCP entropic change [V.K-1]": 0.0,
  "Separator porosity": 0.508,
  "Separator Bruggeman coefficient (electrolyte)": 1.9804586773134945,
  "Separator density [kg.m-3]": 1017.0,
  "Separator specific heat capacity [J.kg-1.K-1]": 1978.0,
  "Separator thermal conductivity [W.m-1.K-1]": 0.34,
  "Initial concentration in electrolyte [mol.m-3]": 1000.0,
  "Cation transference number": 0.26,
  "Thermodynamic factor": 1.0,
  "Electrolyte diffusivity [m2.s-1]": {
   "function": "electrolyte_diffusivity_Ecker2015",
   "source": null
  },
  "Electrolyte conductivity [S.m-1]": {
   "function": "electrolyte_conductivity_Ecker2015",
   "source": null
  },
  "Reference temperature [K]": 296.15,
  "Negative current collector surface heat transfer coefficient [W.m-2.K-1]": 10.0,
  "Positive current collector surface heat transfer coefficient [W.m-2.K-1]": 10.0,
  "Negative tab heat transfer coefficient [W.m-2.K-1]": 10.0,
  "Positive tab heat transfer coefficient [W.m-2.K-1]": 10.0,
  "Edge heat transfer coefficient [W.m-2.K-1]": 10.0,
  "Total heat transfer coefficient [W.m-2.K-1]": 10.0,
  "Ambient temperature [K]": 298.15,
  "Number of electrodes connected in parallel to make a cell": 1.0,
  "Number of cells connected in series to make a battery": 1.0,
  "Lower voltage cut-off [V]": 2.5,
  "Upper voltage cut-off [V]": 4.2,
  "Open-circuit voltage at 0% SOC [V]": 2.5,
  "Open-circuit voltage at 100% SOC [V]": 4.2,
  "Initial concentration in negative electrode [mol.m-3]": 26120.05,
  "Initial concentration in positive electrode [mol.m-3]": 12630.8,
  "Initial temperature [K]": 298.15,
  "citations": [
   "Ecker2015i",
   "Ecker2015ii",
   "Zhao2018",
   "Hales2019",
   "Richardson2020"
  ]
 }
}

File: contrib/models/kokam/slpb78205130h-marquis2019.json
{
 "schema_version": "1",
 "model": {
  "uid": "model/kokam/slpb78205130h/marquis2019",
  "name": "Marquis2019 parameter set for the SLPB78205130H (PyBaMM v24.1)",
  "kind": "dfn_parameter_set",
  "format_name": "pybamm_dict",
  "format_version": "PyBaMM v24.1",
  "product_uid": "cell/kokam/slpb78205130h",
  "reference_temperature_c": 25.0,
  "notes": "Parameters for a Kokam SLPB78205130H cell, from the paper :footcite:t:`Marquis2019`\nand references therein.\n\nSEI parameters are example parameters for SEI growth from the papers\n:footcite:t:`Ramadass2004`, :footcite:t:`ploehn2004solvent`,\n:footcite:t:`single2018identifying`, :footcite:t:`safari2008multimodal`, and\n:footcite:t:`Yang2017`\n\n.. note::\n    This parameter set does not claim to be representative of the true parameter\n    values. Instead these are parameter values that were used to fit SEI models to\n    observed experimental data in the referenced papers."
 },
 "source": {
  "uid": "src/pybamm-v24.1-marquis2019",
  "kind": "journal_article",
  "title": "{An asymptotic derivation of a single particle model with electrolyte}",
  "doi": "10.1149/2.0341915jes",
  "url": "https://raw.githubusercontent.com/pybamm-team/PyBaMM/v24.1/pybamm/input/parameters/lithium_ion/Marquis2019.py",
  "sha256": "5c14462c6632ff468377f39781993b9d14d5e3226c1dad37f257e7520ffa90a2",
  "license": "BSD-3-Clause (PyBaMM); parameter values as published in the cited articles",
  "note": "Values read from PyBaMM's Marquis2019.py at tag v24.1, which cites the articles listed under citations. Function-valued parameters carry the source code of the fitted expression. The set's own note applies: these are values used to fit models in the cited papers, not guaranteed cell parameters."
 },
 "citations": [
  {
   "key": "Marquis2019",
   "doi": "10.1149/2.0341915jes",
   "title": "{An asymptotic derivation of a single particle model with electrolyte}",
   "journal": "Journal of The Electrochemical Society",
   "year": "2019",
   "author": "Marquis, Scott G. and Sulzer, Valentin and Timms, Robert and Please, Colin P. and Chapman, S. Jon"
  },
  {
   "key": "Ramadass2004",
   "doi": "10.1149/1.1634273",
   "title": "Development of first principles capacity fade model for Li-ion cells",
   "journal": "Journal of the Electrochemical Society",
   "year": "2004",
   "author": "Ramadass, P and Haran, Bala and Gomadam, Parthasarathy M and White, Ralph and Popov, Branko N"
  },
  {
   "key": "Yang2017",
   "doi": "10.1016/j.jpowsour.2017.05.110",
   "title": "Modeling of lithium plating induced aging of lithium-ion batteries: Transition from linear to nonlinear aging",
   "journal": "Journal of Power Sources",
   "year": "2017",
   "author": "Yang, Xiao Guang and Leng, Yongjun and Zhang, Guangsheng and Ge, Shanhai and Wang, Chao Yang"
  },
  {
   "key": "ploehn2004solvent",
   "doi": null,
   "title": "Solvent diffusion model for aging of lithium-ion battery cells",
   "journal": "Journal of The Electrochemical Society",
   "year": "2004",
   "author": "Ploehn, Harry J and Ramadass, Premanand and White, Ralph E"
  },
  {
   "key": "safari2008multimodal",
   "doi": null,
   "title": "Multimodal physics-based aging model for life prediction of Li-ion batteries",
   "journal": "Journal of The Electrochemical Society",
   "year": "2008",
   "author": "Safari, M and Morcrette, Mathieu and Teyssot, A and Delacourt, Charles"
  },
  {
   "key": "single2018identifying",
   "doi": null,
   "title": "Identifying the mechanism of continued growth of the solid--electrolyte interphase",
   "journal": "ChemSusChem",
   "year": "2018",
   "author": "Single, Fabian and Latz, Arnulf and Horstmann, Birger"
  }
 ],
 "payload": {
  "chemistry": "lithium_ion",
  "Ratio of lithium moles to SEI moles": 2.0,
  "Inner SEI reaction proportion": 0.5,
  "Inner SEI partial molar volume [m3.mol-1]": 9.585e-05,
  "Outer SEI partial molar volume [m3.mol-1]": 9.585e-05,
  "SEI growth transfer coefficient": 0.5,
  "SEI reaction exchange current density [A.m-2]": 1.5e-07,
  "SEI resistivity [Ohm.m]": 200000.0,
  "Outer SEI solvent diffusivity [m2.s-1]": 2.5000000000000002e-22,
  "Bulk solvent concentration [mol.m-3]": 2636.0,
  "Inner SEI open-circuit potential [V]": 0.1,
  "Outer SEI open-circuit potential [V]": 0.8,
  "Inner SEI electron conductivity [S.m-1]": 8.95e-14,
  "Inner SEI lithium interstitial diffusivity [m2.s-1]": 1e-20,
  "Lithium interstitial reference concentration [mol.m-3]": 15.0,
  "Initial inner SEI thickness [m]": 2.5e-09,
  "Initial outer SEI thickness [m]": 2.5e-09,
  "EC initial concentration in electrolyte [mol.m-3]": 4541.0,
  "EC diffusivity [m2.s-1]": 2e-18,
  "SEI kinetic rate constant [m.s-1]": 1e-12,
  "SEI open-circuit potential [V]": 0.4,
  "SEI growth activation energy [J.mol-1]": 0.0,
  "Negative electrode reaction-driven LAM factor [m3.mol-1]": 0.0,
  "Positive electrode reaction-driven LAM factor [m3.mol-1]": 0.0,
  "Negative current collector thickness [m]": 2.5e-05,
  "Negative electrode thickness [m]": 0.0001,
  "Separator thickness [m]": 2.5e-05,
  "Positive electrode thickness [m]": 0.0001,
  "Positive current collector thickness [m]": 2.5e-05,
  "Electrode height [m]": 0.137,
  "Electrode width [m]": 0.207,
  "Negative tab width [m]": 0.04,
  "Negative tab centre y-coordinate [m]": 0.06,
  "Negative tab centre z-coordinate [m]": 0.137,
  "Positive tab width [m]": 0.04,
  "Positive tab centre y-coordinate [m]": 0.147,
  "Positive tab centre z-coordinate [m]": 0.137,
  "Cell cooling surface area [m2]": 0.0569,
  "Cell volume [m3]": 7.8e-06,
  "Negative current collector conductivity [S.m-1]": 59600000.0,
  "Positive current collector conductivity [S.m-1]": 35500000.0,
  "Negative current collector density [kg.m-3]": 8954.0,
  "Positive current collector density [kg.m-3]": 2707.0,
  "Negative current collector specific heat capacity [J.kg-1.K-1]": 385.0,
  "Positive current collector specific heat capacity [J.kg-1.K-1]": 897.0,
  "Negative current collector thermal conductivity [W.m-1.K-1]": 401.0,
  "Positive current collector thermal conductivity [W.m-1.K-1]": 237.0,
  "Nominal cell capacity [A.h]": 0.680616,
  "Current function [A]": 0.680616,
  "Contact resistance [Ohm]": 0,
  "Negative electrode conductivity [S.m-1]": 100.0,
  "Maximum concentration in negative electrode [mol.m-3]": 24983.2619938437,
  "Negative electrode diffusivity [m2.s-1]": {
   "function": "graphite_mcmb2528_diffusivity_Dualfoil1998",
   "source": null
  },
  "Negative electrode OCP [V]": {
   "function": "graphite_mcmb2528_ocp_Dualfoil1998",
   "source": null
  },
  "Negative electrode porosity": 0.3,
  "Negative electrode active material volume fraction": 0.6,
  "Negative particle radius [m]": 1e-05,
  "Negative electrode Bruggeman coefficient (electrolyte)": 1.5,
  "Negative electrode Bruggeman coefficient (electrode)": 1.5,
  "Negative electrode charge transfer coefficient": 0.5,
  "Negative electrode double-layer capacity [F.m-2]": 0.2,
  "Negative electrode exchange-current density [A.m-2]": {
   "function": "graphite_electrolyte_exchange_current_density_Dualfoil1998",
   "source": null
  },
  "Negative electrode density [kg.m-3]": 1657.0,
  "Negative electrode specific heat capacity [J.kg-1.K-1]": 700.0,
  "Negative electrode thermal conductivity [W.m-1.K-1]": 1.7,
  "Negative electrode OCP entropic change [V.K-1]": {
   "function": "graphite_entropic_change_Moura2016",
   "source": null
  },
  "Positive electrode conductivity [S.m-1]": 10.0,
  "Maximum concentration in positive electrode [mol.m-3]": 51217.9257309275,
  "Positive electrode diffusivity [m2.s-1]": {
   "function": "lico2_diffusivity_Dualfoil1998",
   "source": null
  },
  "Positive electrode OCP [V]": {
   "function": "lico2_ocp_Dualfoil1998",
   "source": null
  },
  "Positive electrode porosity": 0.3,
  "Positive electrode active material volume fraction": 0.5,
  "Positive particle radius [m]": 1e-05,
  "Positive electrode Bruggeman coefficient (electrolyte)": 1.5,
  "Positive electrode Bruggeman coefficient (electrode)": 1.5,
  "Positive electrode charge transfer coefficient": 0.5,
  "Positive electrode double-layer capacity [F.m-2]": 0.2,
  "Positive electrode exchange-current density [A.m-2]": {
   "function": "lico2_electrolyte_exchange_current_density_Dualfoil1998",
   "source": null
  },
  "Positive electrode density [kg.m-3]": 3262.0,
  "Positive electrode specific heat capacity [J.kg-1.K-1]": 700.0,
  "Positive electrode thermal conductivity [W.m-1.K-1]": 2.1,
  "Positive electrode OCP entropic change [V.K-1]": {
   "function": "lico2_entropic_change_Moura2016",
   "source": null
  },
  "Separator porosity": 1.0,
  "Separator Bruggeman coefficient (electrolyte)": 1.5,
  "Separator density [kg.m-3]": 397.0,
  "Separator specific heat capacity [J.kg-1.K-1]": 700.0,
  "Separator thermal conductivity [W.m-1.K-1]": 0.16,
  "Initial concentration in electrolyte [mol.m-3]": 1000.0,
  "Cation transference number": 0.4,
  "Thermodynamic factor": 1.0,
  "Electrolyte diffusivity [m2.s-1]": {
   "function": "electrolyte_diffusivity_Capiglia1999",
   "source": null
  },
  "Electrolyte conductivity [S.m-1]": {
   "function": "electrolyte_conductivity_Capiglia1999",
   "source": null
  },
  "Reference temperature [K]": 298.15,
  "Ambient temperature [K]": 298.15,
  "Negative current collector surface heat transfer coefficient [W.m-2.K-1]": 0.0,
  "Positive current collector surface heat transfer coefficient [W.m-2.K-1]": 0.0,
  "Negative tab heat transfer coefficient [W.m-2.K-1]": 10.0,
  "Positive tab heat transfer coefficient [W.m-2.K-1]": 10.0,
  "Edge heat transfer coefficient [W.m-2.K-1]": 0.3,
  "Total heat transfer coefficient [W.m-2.K-1]": 10.0,
  "Number of electrodes connected in parallel to make a cell": 1.0,
  "Number of cells connected in series to make a battery": 1.0,
  "Lower voltage cut-off [V]": 3.105,
  "Upper voltage cut-off [V]": 4.1,
  "Open-circuit voltage at 0% SOC [V]": 3.105,
  "Open-circuit voltage at 100% SOC [V]": 4.1,
  "Initial concentration in negative electrode [mol.m-3]": 19986.609595075,
  "Initial concentration in positive electrode [mol.m-3]": 30730.7554385565,
  "Initial temperature [K]": 298.15,
  "citations": [
   "Marquis2019"
  ]
 }
}

File: contrib/models/lg-energy-solution/inr21700-m50-chen2020.json
{
 "schema_version": "1",
 "model": {
  "uid": "model/lg-energy-solution/inr21700-m50/chen2020",
  "name": "Chen2020 parameter set for the INR21700-M50 (PyBaMM v24.1)",
  "kind": "dfn_parameter_set",
  "format_name": "pybamm_dict",
  "format_version": "PyBaMM v24.1",
  "product_uid": "cell/lg-energy-solution/inr21700-m50",
  "reference_temperature_c": 25.0,
  "notes": "Parameters for an LG M50 cell, from the paper :footcite:t:`Chen2020` and references\ntherein.\n\nSEI parameters are example parameters for SEI growth from the papers\n:footcite:t:`Ramadass2004`, :footcite:t:`ploehn2004solvent`,\n:footcite:t:`single2018identifying`, :footcite:t:`safari2008multimodal`, and\n:footcite:t:`Yang2017`\n\n.. note::\n    This parameter set does not claim to be representative of the true parameter\n    values. Instead these are parameter values that were used to fit SEI models to\n    observed experimental data in the referenced papers."
 },
 "source": {
  "uid": "src/pybamm-v24.1-chen2020",
  "kind": "journal_article",
  "title": "{Development of Experimental Techniques for Parameterization of Multi-scale Lithium-ion Battery Models}",
  "doi": "10.1149/1945-7111/ab9050",
  "url": "https://raw.githubusercontent.com/pybamm-team/PyBaMM/v24.1/pybamm/input/parameters/lithium_ion/Chen2020.py",
  "sha256": "17490718e7f92a443005ba61da0f809f56a7a48f11fb6526e8a4f8c2dadedd2e",
  "license": "BSD-3-Clause (PyBaMM); parameter values as published in the cited articles",
  "note": "Values read from PyBaMM's Chen2020.py at tag v24.1, which cites the articles listed under citations. Function-valued parameters carry the source code of the fitted expression. The set's own note applies: these are values used to fit models in the cited papers, not guaranteed cell parameters."
 },
 "citations": [
  {
   "key": "Chen2020",
   "doi": "10.1149/1945-7111/ab9050",
   "title": "{Development of Experimental Techniques for Parameterization of Multi-scale Lithium-ion Battery Models}",
   "journal": "Journal of The Electrochemical Society",
   "year": "2020",
   "author": "Chen, Chang-Hui and Brosa Planella, Ferran and O'Regan, Kieran and Gastol, Dominika and Widanage, W. Dhammika and Kendrick, Emma"
  },
  {
   "key": "Ramadass2004",
   "doi": "10.1149/1.1634273",
   "title": "Development of first principles capacity fade model for Li-ion cells",
   "journal": "Journal of the Electrochemical Society",
   "year": "2004",
   "author": "Ramadass, P and Haran, Bala and Gomadam, Parthasarathy M and White, Ralph and Popov, Branko N"
  },
  {
   "key": "Yang2017",
   "doi": "10.1016/j.jpowsour.2017.05.110",
   "title": "Modeling of lithium plating induced aging of lithium-ion batteries: Transition from linear to nonlinear aging",
   "journal": "Journal of Power Sources",
   "year": "2017",
   "author": "Yang, Xiao Guang and Leng, Yongjun and Zhang, Guangsheng and Ge, Shanhai and Wang, Chao Yang"
  },
  {
   "key": "ploehn2004solvent",
   "doi": null,
   "title": "Solvent diffusion model for aging of lithium-ion battery cells",
   "journal": "Journal of The Electrochemical Society",
   "year": "2004",
   "author": "Ploehn, Harry J and Ramadass, Premanand and White, Ralph E"
  },
  {
   "key": "safari2008multimodal",
   "doi": null,
   "title": "Multimodal physics-based aging model for life prediction of Li-ion batteries",
   "journal": "Journal of The Electrochemical Society",
   "year": "2008",
   "author": "Safari, M and Morcrette, Mathieu and Teyssot, A and Delacourt, Charles"
  },
  {
   "key": "single2018identifying",
   "doi": null,
   "title": "Identifying the mechanism of continued growth of the solid--electrolyte interphase",
   "journal": "ChemSusChem",
   "year": "2018",
   "author": "Single, Fabian and Latz, Arnulf and Horstmann, Birger"
  }
 ],
 "payload": {
  "chemistry": "lithium_ion",
  "Ratio of lithium moles to SEI moles": 2.0,
  "Inner SEI reaction proportion": 0.5,
  "Inner SEI partial molar volume [m3.mol-1]": 9.585e-05,
  "Outer SEI partial molar volume [m3.mol-1]": 9.585e-05,
  "SEI reaction exchange current density [A.m-2]": 1.5e-07,
  "SEI resistivity [Ohm.m]": 200000.0,
  "Outer SEI solvent diffusivity [m2.s-1]": 2.5000000000000002e-22,
  "Bulk solvent concentration [mol.m-3]": 2636.0,
  "Inner SEI open-circuit potential [V]": 0.1,
  "Outer SEI open-circuit potential [V]": 0.8,
  "Inner SEI electron conductivity [S.m-1]": 8.95e-14,
  "Inner SEI lithium interstitial diffusivity [m2.s-1]": 1e-20,
  "Lithium interstitial reference concentration [mol.m-3]": 15.0,
  "Initial inner SEI thickness [m]": 2.5e-09,
  "Initial outer SEI thickness [m]": 2.5e-09,
  "EC initial concentration in electrolyte [mol.m-3]": 4541.0,
  "EC diffusivity [m2.s-1]": 2e-18,
  "SEI kinetic rate constant [m.s-1]": 1e-12,
  "SEI open-circuit potential [V]": 0.4,
  "SEI growth activation energy [J.mol-1]": 0.0,
  "Negative electrode reaction-driven LAM factor [m3.mol-1]": 0.0,
  "Positive electrode reaction-driven LAM factor [m3.mol-1]": 0.0,
  "Negative current collector thickness [m]": 1.2e-05,
  "Negative electrode thickness [m]": 8.52e-05,
  "Separator thickness [m]": 1.2e-05,
  "Positive electrode thickness [m]": 7.56e-05,
  "Positive current collector thickness [m]": 1.6e-05,
  "Electrode height [m]": 0.065,
  "Electrode width [m]": 1.58,
  "Cell cooling surface area [m2]": 0.00531,
  "Cell volume [m3]": 2.42e-05,
  "Cell thermal expansion coefficient [m.K-1]": 1.1e-06,
  "Negative current collector conductivity [S.m-1]": 58411000.0,
  "Positive current collector conductivity [S.m-1]": 36914000.0,
  "Negative current collector density [kg.m-3]": 8960.0,
  "Positive current collector density [kg.m-3]": 2700.0,
  "Negative current collector specific heat capacity [J.kg-1.K-1]": 385.0,
  "Positive current collector specific heat capacity [J.kg-1.K-1]": 897.0,
  "Negative current collector thermal conductivity [W.m-1.K-1]": 401.0,
  "Positive current collector thermal conductivity [W.m-1.K-1]": 237.0,
  "Nominal cell capacity [A.h]": 5.0,
  "Current function [A]": 5.0,
  "Contact resistance [Ohm]": 0,
  "Negative electrode conductivity [S.m-1]": 215.0,
  "Maximum concentration in negative electrode [mol.m-3]": 33133.0,
  "Negative electrode diffusivity [m2.s-1]": 3.3e-14,
  "Negative electrode OCP [V]": {
   "function": "graphite_LGM50_ocp_Chen2020",
   "source": null
  },
  "Negative electrode porosity": 0.25,
  "Negative electrode active material volume fraction": 0.75,
  "Negative particle radius [m]": 5.86e-06,
  "Negative electrode Bruggeman coefficient (electrolyte)": 1.5,
  "Negative electrode Bruggeman coefficient (electrode)": 0,
  "Negative electrode charge transfer coefficient": 0.5,
  "Negative electrode double-layer capacity [F.m-2]": 0.2,
  "Negative electrode exchange-current density [A.m-2]": {
   "function": "graphite_LGM50_electrolyte_exchange_current_density_Chen2020",
   "source": null
  },
  "Negative electrode density [kg.m-3]": 1657.0,
  "Negative electrode specific heat capacity [J.kg-1.K-1]": 700.0,
  "Negative electrode thermal conductivity [W.m-1.K-1]": 1.7,
  "Negative electrode OCP entropic change [V.K-1]": 0.0,
  "Positive electrode conductivity [S.m-1]": 0.18,
  "Maximum concentration in positive electrode [mol.m-3]": 63104.0,
  "Positive electrode diffusivity [m2.s-1]": 4e-15,
  "Positive electrode OCP [V]": {
   "function": "nmc_LGM50_ocp_Chen2020",
   "source": null
  },
  "Positive electrode porosity": 0.335,
  "Positive electrode active material volume fraction": 0.665,
  "Positive particle radius [m]": 5.22e-06,
  "Positive electrode Bruggeman coefficient (electrolyte)": 1.5,
  "Positive electrode Bruggeman coefficient (electrode)": 0,
  "Positive electrode charge transfer coefficient": 0.5,
  "Positive electrode double-layer capacity [F.m-2]": 0.2,
  "Positive electrode exchange-current density [A.m-2]": {
   "function": "nmc_LGM50_electrolyte_exchange_current_density_Chen2020",
   "source": null
  },
  "Positive electrode density [kg.m-3]": 3262.0,
  "Positive electrode specific heat capacity [J.kg-1.K-1]": 700.0,
  "Positive electrode thermal conductivity [W.m-1.K-1]": 2.1,
  "Positive electrode OCP entropic change [V.K-1]": 0.0,
  "Separator porosity": 0.47,
  "Separator Bruggeman coefficient (electrolyte)": 1.5,
  "Separator density [kg.m-3]": 397.0,
  "Separator specific heat capacity [J.kg-1.K-1]": 700.0,
  "Separator thermal conductivity [W.m-1.K-1]": 0.16,
  "Initial concentration in electrolyte [mol.m-3]": 1000.0,
  "Cation transference number": 0.2594,
  "Thermodynamic factor": 1.0,
  "Electrolyte diffusivity [m2.s-1]": {
   "function": "electrolyte_diffusivity_Nyman2008",
   "source": null
  },
  "Electrolyte conductivity [S.m-1]": {
   "function": "electrolyte_conductivity_Nyman2008",
   "source": null
  },
  "Reference temperature [K]": 298.15,
  "Total heat transfer coefficient [W.m-2.K-1]": 10.0,
  "Ambient temperature [K]": 298.15,
  "Number of electrodes connected in parallel to make a cell": 1.0,
  "Number of cells connected in series to make a battery": 1.0,
  "Lower voltage cut-off [V]": 2.5,
  "Upper voltage cut-off [V]": 4.2,
  "Open-circuit voltage at 0% SOC [V]": 2.5,
  "Open-circuit voltage at 100% SOC [V]": 4.2,
  "Initial concentration in negative electrode [mol.m-3]": 29866.0,
  "Initial concentration in positive electrode [mol.m-3]": 17038.0,
  "Initial temperature [K]": 298.15,
  "citations": [
   "Chen2020"
  ]
 }
}

File: contrib/models/lg-energy-solution/inr21700-m50-okane2022.json
{
 "schema_version": "1",
 "model": {
  "uid": "model/lg-energy-solution/inr21700-m50/okane2022",
  "name": "OKane2022 parameter set for the INR21700-M50 (PyBaMM v24.1)",
  "kind": "dfn_parameter_set",
  "format_name": "pybamm_dict",
  "format_version": "PyBaMM v24.1",
  "product_uid": "cell/lg-energy-solution/inr21700-m50",
  "reference_temperature_c": 25.0,
  "notes": "Parameters for an LG M50 cell, from the paper :footcite:t:`OKane2022`, based on the\npaper :footcite:t:`Chen2020` and references therein.\n\n.. note::\n    This parameter set does not claim to be representative of the true parameter\n    values. Instead these are parameter values that were used to fit SEI models to\n    observed experimental data in the referenced papers."
 },
 "source": {
  "uid": "src/pybamm-v24.1-okane2022",
  "kind": "journal_article",
  "title": "Lithium-ion battery degradation: how to model it",
  "doi": "10.1039/D2CP00417H",
  "url": "https://raw.githubusercontent.com/pybamm-team/PyBaMM/v24.1/pybamm/input/parameters/lithium_ion/OKane2022.py",
  "sha256": "f21095f0daf13eb8718535444a6370507a3c9d98bc31edd5a57b224af00b152c",
  "license": "BSD-3-Clause (PyBaMM); parameter values as published in the cited articles",
  "note": "Values read from PyBaMM's OKane2022.py at tag v24.1, which cites the articles listed under citations. Function-valued parameters carry the source code of the fitted expression. The set's own note applies: these are values used to fit models in the cited papers, not guaranteed cell parameters."
 },
 "citations": [
  {
   "key": "Chen2020",
   "doi": "10.1149/1945-7111/ab9050",
   "title": "{Development of Experimental Techniques for Parameterization of Multi-scale Lithium-ion Battery Models}",
   "journal": "Journal of The Electrochemical Society",
   "year": "2020",
   "author": "Chen, Chang-Hui and Brosa Planella, Ferran and O'Regan, Kieran and Gastol, Dominika and Widanage, W. Dhammika and Kendrick, Emma"
  },
  {
   "key": "OKane2022",
   "doi": "10.1039/D2CP00417H",
   "title": "Lithium-ion battery degradation: how to model it",
   "journal": "Phys. Chem. Chem. Phys.",
   "year": "2022",
   "author": "O{'}Kane, Simon E. J. and Ai, Weilong and Madabattula, Ganesh and Alonso-Alvarez, Diego and Timms, Robert and Sulzer, Valentin and Edge, Jacqueline Sophie and Wu, Billy and Offer, Gregory J. and Marinescu, Monica"
  }
 ],
 "payload": {
  "chemistry": "lithium_ion",
  "Lithium metal partial molar volume [m3.mol-1]": 1.3e-05,
  "Lithium plating kinetic rate constant [m.s-1]": 1e-09,
  "Exchange-current density for plating [A.m-2]": {
   "function": "plating_exchange_current_density_OKane2020",
   "source": null
  },
  "Exchange-current density for stripping [A.m-2]": {
   "function": "stripping_exchange_current_density_OKane2020",
   "source": null
  },
  "Initial plated lithium concentration [mol.m-3]": 0.0,
  "Typical plated lithium concentration [mol.m-3]": 1000.0,
  "Lithium plating transfer coefficient": 0.65,
  "Dead lithium decay constant [s-1]": 1e-06,
  "Dead lithium decay rate [s-1]": {
   "function": "SEI_limited_dead_lithium_OKane2022",
   "source": null
  },
  "Ratio of lithium moles to SEI moles": 1.0,
  "Inner SEI reaction proportion": 0.0,
  "Inner SEI partial molar volume [m3.mol-1]": 9.585e-05,
  "Outer SEI partial molar volume [m3.mol-1]": 9.585e-05,
  "SEI reaction exchange current density [A.m-2]": 1.5e-07,
  "SEI resistivity [Ohm.m]": 200000.0,
  "Outer SEI solvent diffusivity [m2.s-1]": 2.5000000000000002e-22,
  "Bulk solvent concentration [mol.m-3]": 2636.0,
  "Inner SEI open-circuit potential [V]": 0.1,
  "Outer SEI open-circuit potential [V]": 0.8,
  "Inner SEI electron conductivity [S.m-1]": 8.95e-14,
  "Inner SEI lithium interstitial diffusivity [m2.s-1]": 1e-20,
  "Lithium interstitial reference concentration [mol.m-3]": 15.0,
  "Initial inner SEI thickness [m]": 0.0,
  "Initial outer SEI thickness [m]": 5e-09,
  "EC initial concentration in electrolyte [mol.m-3]": 4541.0,
  "EC diffusivity [m2.s-1]": 2e-18,
  "SEI kinetic rate constant [m.s-1]": 1e-12,
  "SEI open-circuit potential [V]": 0.4,
  "SEI growth activation energy [J.mol-1]": 38000.0,
  "Negative electrode reaction-driven LAM factor [m3.mol-1]": 0.0,
  "Positive electrode reaction-driven LAM factor [m3.mol-1]": 0.0,
  "Negative current collector thickness [m]": 1.2e-05,
  "Negative electrode thickness [m]": 8.52e-05,
  "Separator thickness [m]": 1.2e-05,
  "Positive electrode thickness [m]": 7.56e-05,
  "Positive current collector thickness [m]": 1.6e-05,
  "Electrode height [m]": 0.065,
  "Electrode width [m]": 1.58,
  "Cell cooling surface area [m2]": 0.00531,
  "Cell volume [m3]": 2.42e-05,
  "Cell thermal expansion coefficient [m.K-1]": 1.1e-06,
  "Negative current collector conductivity [S.m-1]": 58411000.0,
  "Positive current collector conductivity [S.m-1]": 36914000.0,
  "Negative current collector density [kg.m-3]": 8960.0,
  "Positive current collector density [kg.m-3]": 2700.0,
  "Negative current collector specific heat capacity [J.kg-1.K-1]": 385.0,
  "Positive current collector specific heat capacity [J.kg-1.K-1]": 897.0,
  "Negative current collector thermal conductivity [W.m-1.K-1]": 401.0,
  "Positive current collector thermal conductivity [W.m-1.K-1]": 237.0,
  "Nominal cell capacity [A.h]": 5.0,
  "Current function [A]": 5.0,
  "Contact resistance [Ohm]": 0,
  "Negative electrode conductivity [S.m-1]": 215.0,
  "Maximum concentration in negative electrode [mol.m-3]": 33133.0,
  "Negative electrode diffusivity [m2.s-1]": {
   "function": "graphite_LGM50_diffusivity_Chen2020",
   "source": null
  },
  "Negative electrode OCP [V]": {
   "function": "graphite_LGM50_ocp_Chen2020",
   "source": null
  },
  "Negative electrode porosity": 0.25,
  "Negative electrode active material volume fraction": 0.75,
  "Negative particle radius [m]": 5.86e-06,
  "Negative electrode Bruggeman coefficient (electrolyte)": 1.5,
  "Negative electrode Bruggeman coefficient (electrode)": 1.5,
  "Negative electrode charge transfer coefficient": 0.5,
  "Negative electrode double-layer capacity [F.m-2]": 0.2,
  "Negative electrode exchange-current density [A.m-2]": {
   "function": "graphite_LGM50_electrolyte_exchange_current_density_Chen2020",
   "source": null
  },
  "Negative electrode density [kg.m-3]": 1657.0,
  "Negative electrode specific heat capacity [J.kg-1.K-1]": 700.0,
  "Negative electrode thermal conductivity [W.m-1.K-1]": 1.7,
  "Negative electrode OCP entropic change [V.K-1]": 0.0,
  "Negative electrode Poisson's ratio": 0.3,
  "Negative electrode Young's modulus [Pa]": 15000000000.0,
  "Negative electrode reference concentration for free of deformation [mol.m-3]": 0.0,
  "Negative electrode partial molar volume [m3.mol-1]": 3.1e-06,
  "Negative electrode volume change": {
   "function": "graphite_volume_change_Ai2020",
   "source": null
  },
  "Negative electrode initial crack length [m]": 2e-08,
  "Negative electrode initial crack width [m]": 1.5e-08,
  "Negative electrode number of cracks per unit area [m-2]": 3180000000000000.0,
  "Negative electrode Paris' law constant b": 1.12,
  "Negative electrode Paris' law constant m": 2.2,
  "Negative electrode cracking rate": {
   "function": "graphite_cracking_rate_Ai2020",
   "source": null
  },
  "Negative electrode LAM constant proportional term [s-1]": 2.7778e-07,
  "Negative electrode LAM constant exponential term": 2.0,
  "Negative electrode critical stress [Pa]": 60000000.0,
  "Positive electrode conductivity [S.m-1]": 0.18,
  "Maximum concentration in positive electrode [mol.m-3]": 63104.0,
  "Positive electrode diffusivity [m2.s-1]": {
   "function": "nmc_LGM50_diffusivity_Chen2020",
   "source": null
  },
  "Positive electrode OCP [V]": {
   "function": "nmc_LGM50_ocp_Chen2020",
   "source": null
  },
  "Positive electrode porosity": 0.335,
  "Positive electrode active material volume fraction": 0.665,
  "Positive particle radius [m]": 5.22e-06,
  "Positive electrode Bruggeman coefficient (electrolyte)": 1.5,
  "Positive electrode Bruggeman coefficient (electrode)": 1.5,
  "Positive electrode charge transfer coefficient": 0.5,
  "Positive electrode double-layer capacity [F.m-2]": 0.2,
  "Positive electrode exchange-current density [A.m-2]": {
   "function": "nmc_LGM50_electrolyte_exchange_current_density_Chen2020",
   "source": null
  },
  "Positive electrode density [kg.m-3]": 3262.0,
  "Positive electrode specific heat capacity [J.kg-1.K-1]": 700.0,
  "Positive electrode thermal conductivity [W.m-1.K-1]": 2.1,
  "Positive electrode OCP entropic change [V.K-1]": 0.0,
  "Positive electrode Poisson's ratio": 0.2,
  "Positive electrode Young's modulus [Pa]": 375000000000.0,
  "Positive electrode reference concentration for free of deformation [mol.m-3]": 0.0,
  "Positive electrode partial molar volume [m3.mol-1]": 1.25e-05,
  "Positive electrode volume change": {
   "function": "volume_change_Ai2020",
   "source": null
  },
  "Positive electrode initial crack length [m]": 2e-08,
  "Positive electrode initial crack width [m]": 1.5e-08,
  "Positive electrode number of cracks per unit area [m-2]": 3180000000000000.0,
  "Positive electrode Paris' law constant b": 1.12,
  "Positive electrode Paris' law constant m": 2.2,
  "Positive electrode cracking rate": {
   "function": "cracking_rate_Ai2020",
   "source": null
  },
  "Positive electrode LAM constant proportional term [s-1]": 2.7778e-07,
  "Positive electrode LAM constant exponential term": 2.0,
  "Positive electrode critical stress [Pa]": 375000000.0,
  "Separator porosity": 0.47,
  "Separator Bruggeman coefficient (electrolyte)": 1.5,
  "Separator density [kg.m-3]": 397.0,
  "Separator specific heat capacity [J.kg-1.K-1]": 700.0,
  "Separator thermal conductivity [W.m-1.K-1]": 0.16,
  "Initial concentration in electrolyte [mol.m-3]": 1000.0,
  "Cation transference number": 0.2594,
  "Thermodynamic factor": 1.0,
  "Electrolyte diffusivity [m2.s-1]": {
   "function": "electrolyte_diffusivity_Nyman2008_arrhenius",
   "source": null
  },
  "Electrolyte conductivity [S.m-1]": {
   "function": "electrolyte_conductivity_Nyman2008_arrhenius",
   "source": null
  },
  "Reference temperature [K]": 298.15,
  "Total heat transfer coefficient [W.m-2.K-1]": 10.0,
  "Ambient temperature [K]": 298.15,
  "Number of electrodes connected in parallel to make a cell": 1.0,
  "Number of cells connected in series to make a battery": 1.0,
  "Lower voltage cut-off [V]": 2.5,
  "Upper voltage cut-off [V]": 4.2,
  "Open-circuit voltage at 0% SOC [V]": 2.5,
  "Open-circuit voltage at 100% SOC [V]": 4.2,
  "Initial concentration in negative electrode [mol.m-3]": 29866.0,
  "Initial concentration in positive electrode [mol.m-3]": 17038.0,
  "Initial temperature [K]": 298.15,
  "citations": [
   "OKane2022",
   "OKane2020",
   "Chen2020"
  ]
 }
}
