Repository: Morshedvarzandeh/battery-data

# Lemonergy Battery Data

## Battery specifications and datasheet references for engineers

A free, open engineering library from **Lemonergy**. Find battery cells, packs,
electrical components and patent research, with links back to the source behind
each specification.

**[Browse batteries by manufacturer and model](catalog/README.md)** ·
**[Browse component datasheets](components/catalog.md)** ·
**[Compare BMS and release evidence](components/bms.md)** ·
**[Dates and technology timeline](catalog/dates.md)** ·
**[Explore patent research](docs/08-patents.md)**

No account or database setup is needed to browse the GitHub library. Choose a

File: contrib/models/lg-energy-solution/inr21700-m50-oregan2022.json
{
 "schema_version": "1",
 "model": {
  "uid": "model/lg-energy-solution/inr21700-m50/oregan2022",
  "name": "ORegan2022 parameter set for the INR21700-M50 (PyBaMM v24.1)",
  "kind": "dfn_parameter_set",
  "format_name": "pybamm_dict",
  "format_version": "PyBaMM v24.1",
  "product_uid": "cell/lg-energy-solution/inr21700-m50",
  "reference_temperature_c": 25.0,
  "notes": "Parameters for an LG M50 cell, from the paper :footcite:t:`ORegan2022`\n\nParameters for a LiPF6 in EC:EMC (3:7 w:w) electrolyte are from the paper\n:footcite:t:`landesfeind2019temperature` and references therein."
 },
 "source": {
  "uid": "src/pybamm-v24.1-oregan2022",
  "kind": "journal_article",
  "title": "{Thermal-electrochemical parameters of a high energy lithium-ion cylindrical battery}",
  "doi": "10.1016/j.electacta.2022.140700",
  "url": "https://raw.githubusercontent.com/pybamm-team/PyBaMM/v24.1/pybamm/input/parameters/lithium_ion/ORegan2022.py",
  "sha256": "992dfdfeb70349b413990c6a015a7fd85b0a6da7192a2b32b8ca481f3c7480f8",
  "license": "BSD-3-Clause (PyBaMM); parameter values as published in the cited articles",
  "note": "Values read from PyBaMM's ORegan2022.py at tag v24.1, which cites the articles listed under citations. Function-valued parameters carry the source code of the fitted expression. The set's own note applies: these are values used to fit models in the cited papers, not guaranteed cell parameters."
 },
 "citations": [
  {
   "key": "ORegan2022",
   "doi": "10.1016/j.electacta.2022.140700",
   "title": "{Thermal-electrochemical parameters of a high energy lithium-ion cylindrical battery}",
   "journal": "{Electrochimica Acta}",
   "year": "2022",
   "author": "O'Regan, Kieran and Brosa Planella, Ferran and Widanage, W. Dhammika and Kendrick, Emma"
  },
  {
   "key": "landesfeind2019temperature",
   "doi": null,
   "title": "Temperature and concentration dependence of the ionic transport properties of lithium-ion battery electrolytes",
   "journal": "Journal of The Electrochemical Society",
   "year": "2019",
   "author": "Landesfeind, Johannes and Gasteiger, Hubert A"
  }
 ],
 "payload": {
  "chemistry": "lithium_ion",
  "Negative current collector thickness [m]": 1.2e-05,
  "Negative electrode thickness [m]": 8.52e-05,
  "Separator thickness [m]": 1.2e-05,
  "Positive electrode thickness [m]": 7.56e-05,
  "Positive current collector thickness [m]": 1.6e-05,
  "Electrode height [m]": 0.065,
  "Electrode width [m]": 1.58,
  "Cell cooling surface area [m2]": 0.00531,
  "Cell volume [m3]": 2.42e-05,
  "Negative current collector conductivity [S.m-1]": 58411000.0,
  "Positive current collector conductivity [S.m-1]": 36914000.0,
  "Negative current collector density [kg.m-3]": 8933.0,
  "Positive current collector density [kg.m-3]": 2702.0,
  "Negative current collector specific heat capacity [J.kg-1.K-1]": {
   "function": "copper_heat_capacity_CRC",
   "source": null
  },
  "Positive current collector specific heat capacity [J.kg-1.K-1]": {
   "function": "aluminium_heat_capacity_CRC",
   "source": null
  },
  "Negative current collector thermal conductivity [W.m-1.K-1]": {
   "function": "copper_thermal_conductivity_CRC",
   "source": null
  },
  "Positive current collector thermal conductivity [W.m-1.K-1]": 237.0,
  "Nominal cell capacity [A.h]": 5.0,
  "Current function [A]": 5.0,
  "Contact resistance [Ohm]": 0,
  "Negative electrode conductivity [S.m-1]": 215.0,
  "Maximum concentration in negative electrode [mol.m-3]": 29583.0,
  "Negative electrode diffusivity [m2.s-1]": {
   "function": "graphite_LGM50_diffusivity_ORegan2022",
   "source": null
  },
  "Negative electrode OCP [V]": {
   "function": "graphite_LGM50_ocp_Chen2020",
   "source": null
  },
  "Negative electrode porosity": 0.25,
  "Negative electrode active material volume fraction": 0.75,
  "Negative particle radius [m]": 5.86e-06,
  "Negative electrode Bruggeman coefficient (electrolyte)": 1.5,
  "Negative electrode Bruggeman coefficient (electrode)": 0.0,
  "Negative electrode charge transfer coefficient": 0.5,
  "Negative electrode double-layer capacity [F.m-2]": 0.2,
  "Negative electrode exchange-current density [A.m-2]": {
   "function": "graphite_LGM50_electrolyte_exchange_current_density_ORegan2022",
   "source": null
  },
  "Negative electrode density [kg.m-3]": 2060.0,
  "Negative electrode specific heat capacity [J.kg-1.K-1]": {
   "function": "graphite_LGM50_heat_capacity_ORegan2022",
   "source": null
  },
  "Negative electrode thermal conductivity [W.m-1.K-1]": {
   "function": "graphite_LGM50_thermal_conductivity_ORegan2022",
   "source": null
  },
  "Negative electrode OCP entropic change [V.K-1]": {
   "function": "graphite_LGM50_entropic_change_ORegan2022",
   "source": null
  },
  "Positive electrode conductivity [S.m-1]": {
   "function": "nmc_LGM50_electronic_conductivity_ORegan2022",
   "source": null
  },
  "Maximum concentration in positive electrode [mol.m-3]": 51765.0,
  "Positive electrode diffusivity [m2.s-1]": {
   "function": "nmc_LGM50_diffusivity_ORegan2022",
   "source": null
  },
  "Positive electrode OCP [V]": {
   "function": "nmc_LGM50_ocp_Chen2020",
   "source": null
  },
  "Positive electrode porosity": 0.335,
  "Positive electrode active material volume fraction": 0.665,
  "Positive particle radius [m]": 5.22e-06,
  "Positive electrode Bruggeman coefficient (electrolyte)": 1.5,
  "Positive electrode Bruggeman coefficient (electrode)": 0.0,
  "Positive electrode charge transfer coefficient": 0.5,
  "Positive electrode double-layer capacity [F.m-2]": 0.2,
  "Positive electrode exchange-current density [A.m-2]": {
   "function": "nmc_LGM50_electrolyte_exchange_current_density_ORegan2022",
   "source": null
  },
  "Positive electrode density [kg.m-3]": 3699.0,
  "Positive electrode specific heat capacity [J.kg-1.K-1]": {
   "function": "nmc_LGM50_heat_capacity_ORegan2022",
   "source": null
  },
  "Positive electrode thermal conductivity [W.m-1.K-1]": {
   "function": "nmc_LGM50_thermal_conductivity_ORegan2022",
   "source": null
  },
  "Positive electrode OCP entropic change [V.K-1]": {
   "function": "nmc_LGM50_entropic_change_ORegan2022",
   "source": null
  },
  "Separator porosity": 0.47,
  "Separator Bruggeman coefficient (electrolyte)": 1.5,
  "Separator Bruggeman coefficient (electrode)": 1.5,
  "Separator density [kg.m-3]": 1548.0,
  "Separator specific heat capacity [J.kg-1.K-1]": {
   "function": "separator_LGM50_heat_capacity_ORegan2022",
   "source": null
  },
  "Separator thermal conductivity [W.m-1.K-1]": 0.3344,
  "Initial concentration in electrolyte [mol.m-3]": 1000.0,
  "Cation transference number": {
   "function": "electrolyte_transference_number_EC_EMC_3_7_Landesfeind2019",
   "source": null
  },
  "Thermodynamic factor": {
   "function": "electrolyte_TDF_EC_EMC_3_7_Landesfeind2019",
   "source": null
  },
  "Electrolyte diffusivity [m2.s-1]": {
   "function": "electrolyte_diffusivity_EC_EMC_3_7_Landesfeind2019",
   "source": null
  },
  "Electrolyte conductivity [S.m-1]": {
   "function": "electrolyte_conductivity_EC_EMC_3_7_Landesfeind2019",
   "source": null
  },
  "Reference temperature [K]": 298.15,
  "Total heat transfer coefficient [W.m-2.K-1]": 10.0,
  "Ambient temperature [K]": 298.15,
  "Number of electrodes connected in parallel to make a cell": 1.0,
  "Number of cells connected in series to make a battery": 1.0,
  "Lower voltage cut-off [V]": 2.5,
  "Upper voltage cut-off [V]": 4.4,
  "Open-circuit voltage at 0% SOC [V]": 2.5,
  "Open-circuit voltage at 100% SOC [V]": 4.4,
  "Initial concentration in negative electrode [mol.m-3]": 28866.0,
  "Initial concentration in positive electrode [mol.m-3]": 13975.0,
  "Initial temperature [K]": 298.15,
  "citations": [
   "ORegan2022",
   "Chen2020"
  ]
 }
}
